Repository: otsun-uib/OTSunWebAppSuppMat

# Supplementary Material for manuscript XXX

- `0.utils`: Folder with auxiliary files
	- `faces_of_a_solid.FCMacro`: Macro that adds to the active document the boundary faces of the selected solid.
- `1.flat_mirror`: Folder with the files related to the experiment XXXX
	- `create_flat_mirror.py`: Script used to generate the flat mirror in FreeCAD for the specular deviation scattering analysis (Fig. 7 of the paper).
	- `flat_mirror.FCStd`: FreeCAD file defining the geometry of the of the falt mirror for the specular deviation scattering analysis.
	- `materials_flat_mirror_3mrad.zip`: Zip file containing otsun materials for the flat mirror, case study of sigma_s = 3 mrad for specular deviation scattering.
	- `materials_flat_mirror_1_2mrad_8mrad_0_92.zip`: zip file containing otsun materials for the flat mirror, case study of sigma_s1 = 1.2 mrad, sigma_s2 = 8 mrad and k = 0.92 for specular deviation scattering.
	- `flat_mirror.tnh`: Tonatiuh file defining the same geometry as in flat_mirror.FCStd
	- `output_flat_miror`: Folder with output files for the specular deviation scattering analysis. Case of simulation: Spectral analalysis.  

- `2.tower_plant`: Folder with the files related to the experiment XXXX
	- `create_scene_TowerPlant.txt`: Script used to generate the Tower Plant.
	- `heliostats_field.txt`: Text file with the position of each heliostat.
	-  `Tower_Plant.FCStd`: FreeCAD file defining the geometry of the Tower Plant simulated in the paper.
	- `materials_tower_plant.zip`: Zip file containing otsun materials for the Tower Plant simulated in the paper.
	- `Tower_Plant.tnh`: Tonatiuh file defining the same geometry as in Tower_Plant.FCStd
	- `output_tower_plant`: Folder with output files for the Tower Plant simulated.

- `3.PV_cell`: Folder with the files related to the experiment XXXSX
	- `create_PV_cell.py`: Scrip used to generate the PV cell simulated in the paper. 
	- `PV_cell.FCStd`: FrrCAD file defining the geometry of the PV dell simulated.
	- `PV_cell_materials_specular.zip`: Zip file containing otsun materials fort he PV cell with specular back reflcetor.
	- `PV_cell_materials_lambertian.zip`: Zip file containing otsun materials fort he PV cell with lambertian back reflcetor.
	- `material_data`: Folder with txt files for generating the PV cell materials.
	- `output_PV_cell_OTSunWebApp`: Folder with output files for the PV cell simulated with OTSunWebApp. 
	- `output_PV_cell_Daidalos`: Folder with output files for the PV cell simulated with Daidalos cloud.

File: 3.PV_cell/material_data/Ag.txt
# E. D. Palik, Handbook of Optical Constants of Solids. Academic Press Inc., 1985.		
# Ag		
# Wavelength[nm] Index of refraction n Extinction coefficient k		
250	1.307	1.35
260	1.352	1.35
270	1.407	1.328
280	1.466	1.274
290	1.506	1.163
300	1.513	0.955
310	1.323	0.647
320	0.794	0.534
330	0.393	0.792
340	0.258	1.128
350	0.221	1.354
360	0.196	1.534
370	0.193	1.639
380	0.197	1.721
390	0.188	1.838
400	0.173	1.95
410	0.173	2.07
420	0.167	2.181
430	0.16	2.283
440	0.158	2.374
450	0.151	2.47
460	0.143	2.567
470	0.137	2.658
480	0.132	2.746
490	0.131	2.83
500	0.13	2.918
510	0.13	3.009
520	0.13	3.097
530	0.129	3.177
540	0.129	3.257
550	0.125	3.339
560	0.121	3.421
570	0.12	3.5
580	0.121	3.579
590	0.121	3.657
600	0.124	3.732
610	0.128	3.806
620	0.131	3.881
630	0.134	3.963
640	0.137	4.046
650	0.139	4.129
660	0.14	4.209
670	0.14	4.289
680	0.14	4.37
690	0.14	4.449
700	0.142	4.523
710	0.144	4.597
720	0.146	4.671
730	0.148	4.745
740	0.147	4.822
750	0.146	4.899
760	0.145	4.976
770	0.144	5.052
780	0.143	5.13
790	0.144	5.21
800	0.144	5.289
810	0.144	5.368
820	0.145	5.448
830	0.146	5.526
840	0.149	5.602
850	0.152	5.678
860	0.155	5.755
870	0.158	5.831
880	0.161	5.907
890	0.165	5.981
900	0.17	6.051
910	0.176	6.122
920	0.181	6.192
930	0.186	6.263
940	0.191	6.333
950	0.196	6.404
960	0.2	6.474
1050	0.231	7.113
1060	0.233	7.185
1070	0.236	7.258
1080	0.239	7.33
1090	0.241	7.402
1100	0.244	7.475
1110	0.246	7.547
1120	0.249	7.619
1130	0.253	7.692
1140	0.26	7.764
1150	0.267	7.837
1160	0.274	7.909
1170	0.281	7.982
1180	0.288	8.055
1190	0.294	8.127
1200	0.301	8.2
1210	0.308	8.272
1220	0.315	8.345
1230	0.322	8.417
1240	0.329	8.49
1250	0.347	8.206
1260	0.366	7.922
1270	0.377	7.807
1280	0.38	7.861
1290	0.383	7.915
1300	0.367	8.582
1310	0.37	8.632
1320	0.392	8.065
1330	0.395	8.117
1340	0.399	8.169
1350	0.402	8.221
1360	0.405	8.274
1370	0.408	8.327
1380	0.412	8.37
1390	0.415	8.37
1400	0.418	8.37
1410	0.421	8.38
1420	0.424	8.48
1430	0.427	8.58
1440	0.43	8.68
1450	0.438	9.359
1460	0.446	10.028
1470	0.443	9.311
1480	0.443	8.902
1490	0.447	8.958
1500	0.451	9.013
1510	0.454	9.069
1520	0.458	9.131
1530	0.462	9.194
1540	0.465	9.257
1550	0.469	9.32
1560	0.473	9.383
1570	0.477	9.445
1580	0.481	9.508
1590	0.485	9.57
1600	0.489	9.636
1610	0.493	9.702
1620	0.497	9.768
1630	0.501	9.833
1640	0.551	10.519
1650	0.607	11.274
1660	0.591	11.055
1670	0.543	10.418
1680	0.521	10.132
1690	0.525	10.196
1700	0.529	10.26

File: 3.PV_cell/material_data/Al_Si.txt
# M. R. Vogt, “Development of Physical Models for the Simulation of Optical Properties of Solar Cell Modules,” Leibniz University Hannover, 2015		
# Al-Si		
# Wavelength[nm] Index of refraction n Extinction coefficient k		
250	0.386	2.992
260	0.411	3.157
270	0.465	3.349
280	0.589	3.541
290	0.787	3.666
300	0.92	3.63
310	0.941	3.65
320	0.957	3.711
330	0.98	3.794
340	1.013	3.878
350	1.054	3.974
360	1.14	4.086
370	1.281	4.083
380	1.269	4.029
390	1.213	4.069
400	1.178	4.147
410	1.161	4.236
420	1.15	4.333
430	1.147	4.432
440	1.15	4.528
450	1.157	4.629
460	1.167	4.729
470	1.18	4.833
480	1.195	4.935
490	1.213	5.036
500	1.232	5.139
510	1.254	5.238
520	1.277	5.342
530	1.303	5.446
540	1.331	5.542
550	1.362	5.649
560	1.396	5.749
570	1.431	5.847
580	1.467	5.942
590	1.507	6.034
600	1.547	6.129
610	1.584	6.221
620	1.626	6.316
630	1.672	6.406
640	1.717	6.494
650	1.763	6.578
660	1.816	6.67
670	1.867	6.761
680	1.928	6.851
690	1.99	6.94
700	2.056	7.014
710	2.137	7.094
720	2.228	7.166
730	2.321	7.236
740	2.425	7.256
750	2.53	7.276
760	2.605	7.27
770	2.683	7.263
780	2.75	7.233
790	2.806	7.183
800	2.862	7.132
810	2.844	7.085
820	2.826	7.037
830	2.792	7.003
840	2.744	6.97
850	2.696	6.938
860	2.629	6.923
870	2.543	6.911
880	2.445	6.916
890	2.335	6.953
900	2.227	7.007
910	2.136	7.07
920	2.041	7.133
930	1.938	7.229
940	1.842	7.361
950	1.746	7.494
960	1.714	7.629
970	1.691	7.748
980	1.67	7.868
990	1.647	7.987
1000	1.625	8.087
1050	1.532	8.629
1060	1.522	8.742
1070	1.512	8.855
1080	1.504	8.966
1090	1.502	9.069
1100	1.5	9.172
1110	1.497	9.276
1120	1.495	9.379
1130	1.494	9.48
1140	1.495	9.574
1150	1.497	9.669
1160	1.498	9.763
1170	1.499	9.857
1180	1.501	9.952
1190	1.5	10.039
1200	1.5	10.126
1210	1.5	10.232
1220	1.5	10.339
1230	1.499	10.445
1240	1.499	10.551
1250	1.502	10.642
1260	1.504	10.733
1270	1.506	10.823
1280	1.509	10.914
1290	1.511	11.004
1300	1.513	11.095
1310	1.516	11.186
1320	1.52	11.28
1330	1.523	11.373
1340	1.526	11.466
1350	1.53	11.559
1360	1.533	11.652
1370	1.536	11.745
1380	1.541	11.838
1390	1.548	11.932
1400	1.555	12.026
1410	1.562	12.12
1420	1.569	12.213
1430	1.576	12.307
1440	1.583	12.401
1450	1.59	12.495
1460	1.598	12.59
1470	1.608	12.692
1480	1.618	12.794
1490	1.628	12.896
1500	1.638	12.998
1510	1.649	13.1
1520	1.658	13.201
1530	1.668	13.303
1540	1.679	13.404
1550	1.689	13.506
1560	1.701	13.596
1570	1.713	13.685
1580	1.725	13.775
1590	1.737	13.865
1600	1.749	13.955
1610	1.762	14.045
1620	1.774	14.135
1630	1.786	14.225
1640	1.798	14.314
1650	1.81	14.404
1660	1.823	14.491
1670	1.836	14.577
1680	1.848	14.663
1690	1.862	14.749
1700	1.876	14.834
