Repository: otsun-uib/OTSunWebAppSuppMat

# Supplementary Material for manuscript XXX

- `0.utils`: Folder with auxiliary files
	- `faces_of_a_solid.FCMacro`: Macro that adds to the active document the boundary faces of the selected solid.
- `1.flat_mirror`: Folder with the files related to the experiment XXXX
	- `create_flat_mirror.py`: Script used to generate the flat mirror in FreeCAD for the specular deviation scattering analysis (Fig. 7 of the paper).
	- `flat_mirror.FCStd`: FreeCAD file defining the geometry of the of the falt mirror for the specular deviation scattering analysis.
	- `materials_flat_mirror_3mrad.zip`: Zip file containing otsun materials for the flat mirror, case study of sigma_s = 3 mrad for specular deviation scattering.
	- `materials_flat_mirror_1_2mrad_8mrad_0_92.zip`: zip file containing otsun materials for the flat mirror, case study of sigma_s1 = 1.2 mrad, sigma_s2 = 8 mrad and k = 0.92 for specular deviation scattering.
	- `flat_mirror.tnh`: Tonatiuh file defining the same geometry as in flat_mirror.FCStd
	- `output_flat_miror`: Folder with output files for the specular deviation scattering analysis. Case of simulation: Spectral analalysis.  

- `2.tower_plant`: Folder with the files related to the experiment XXXX
	- `create_scene_TowerPlant.txt`: Script used to generate the Tower Plant.
	- `heliostats_field.txt`: Text file with the position of each heliostat.
	-  `Tower_Plant.FCStd`: FreeCAD file defining the geometry of the Tower Plant simulated in the paper.
	- `materials_tower_plant.zip`: Zip file containing otsun materials for the Tower Plant simulated in the paper.
	- `Tower_Plant.tnh`: Tonatiuh file defining the same geometry as in Tower_Plant.FCStd
	- `output_tower_plant`: Folder with output files for the Tower Plant simulated.

- `3.PV_cell`: Folder with the files related to the experiment XXXSX
	- `create_PV_cell.py`: Scrip used to generate the PV cell simulated in the paper. 
	- `PV_cell.FCStd`: FrrCAD file defining the geometry of the PV dell simulated.
	- `PV_cell_materials_specular.zip`: Zip file containing otsun materials fort he PV cell with specular back reflcetor.
	- `PV_cell_materials_lambertian.zip`: Zip file containing otsun materials fort he PV cell with lambertian back reflcetor.
	- `material_data`: Folder with txt files for generating the PV cell materials.
	- `output_PV_cell_OTSunWebApp`: Folder with output files for the PV cell simulated with OTSunWebApp. 
	- `output_PV_cell_Daidalos`: Folder with output files for the PV cell simulated with Daidalos cloud.

File: 2.PV_cell/material_data/SiN209.txt
# M. R. Vogt, “Development of Physical Models for the Simulation of Optical Properties of Solar Cell Modules,” Leibniz University Hannover, 2015		
# SiN209		
# 𝜆 [nm]	n SiN2.09	k SiN2.09
250	2.459	0.2465
260	2.426	0.2031
270	2.396	0.1687
280	2.369	0.1411
290	2.345	0.1186
300	2.323	0.1001
310	2.303	0.0846
320	2.285	0.0716
330	2.269	0.0606
340	2.254	0.0512
350	2.241	0.0432
360	2.228	0.0363
370	2.217	0.0303
380	2.206	0.0252
390	2.196	0.0208
400	2.187	0.017
410	2.179	0.0137
420	2.171	0.0109
430	2.163	0.0085
440	2.156	0.0065
450	2.15	0.0048
460	2.144	0.0034
470	2.138	0.0023
480	2.133	0.0014
490	2.128	0.0008
500	2.124	0.0003
510	2.119	0.0001
520	2.115	0
530	2.112	0
540	2.109	0
550	2.106	0
560	2.103	0
570	2.101	0
580	2.099	0
590	2.096	0
600	2.094	0
610	2.092	0
620	2.091	0
630	2.089	0
640	2.087	0
650	2.086	0
660	2.084	0
670	2.083	0
680	2.082	0
690	2.081	0
700	2.079	0
710	2.078	0
720	2.077	0
730	2.076	0
740	2.075	0
750	2.074	0
760	2.074	0
770	2.073	0
780	2.072	0
790	2.071	0
800	2.07	0
810	2.07	0
820	2.069	0
830	2.068	0
840	2.068	0
850	2.067	0
860	2.067	0
870	2.066	0
880	2.066	0
890	2.065	0
900	2.065	0
910	2.064	0
920	2.064	0
930	2.063	0
940	2.063	0
950	2.062	0
960	2.062	0
970	2.062	0
980	2.061	0
990	2.061	0
1000	2.06	0
1010	2.06	0
1020	2.06	0
1030	2.059	0
1040	2.059	0
1050	2.059	0
1060	2.059	0
1070	2.058	0
1080	2.058	0
1090	2.058	0
1100	2.057	0
1110	2.057	0
1120	2.057	0
1130	2.057	0
1140	2.056	0
1150	2.056	0
1160	2.056	0
1170	2.056	0
1180	2.056	0
1190	2.055	0
1200	2.055	0
1210	2.055	0
1220	2.055	0
1230	2.055	0
1240	2.054	0
1250	2.054	0
1260	2.054	0
1270	2.054	0
1280	2.054	0
1290	2.054	0
1300	2.053	0
1310	2.053	0
1320	2.053	0
1330	2.053	0
1340	2.053	0
1350	2.053	0
1360	2.053	0
1370	2.052	0
1380	2.052	0
1390	2.052	0
1400	2.052	0
1410	2.052	0
1420	2.052	0
1430	2.052	0
1440	2.052	0
1450	2.052	0
1460	2.051	0
1470	2.051	0
1480	2.051	0
1490	2.051	0
1500	2.051	0
1510	2.051	0
1520	2.051	0
1530	2.051	0
1540	2.051	0
1550	2.051	0
1560	2.05	0
1570	2.05	0
1580	2.05	0
1590	2.05	0
1600	2.05	0
1610	2.05	0
1620	2.05	0
1630	2.05	0
1640	2.05	0
1650	2.05	0
1660	2.05	0
1670	2.05	0
1680	2.05	0
1690	2.049	0
1700	2.049	0

File: 2.PV_cell/material_data/Si_CS.txt
# M. R. Vogt, “Development of Physical Models for the Simulation of Optical Properties of Solar Cell Modules,” Leibniz University Hannover, 2015		
# Si_CS		
#  wavelength [nm], n, k		
250	1.637	3.59E+00
260	1.737	3.99E+00
270	2.03	4.60E+00
280	2.84	5.20E+00
290	4.185	5.31E+00
300	5.049	4.29E+00
310	5.091	3.63E+00
320	5.085	3.28E+00
330	5.135	3.09E+00
340	5.245	2.96E+00
350	5.423	2.91E+00
360	5.914	2.91E+00
370	6.82	2.14E+00
380	6.587	9.84E-01
390	6.025	5.03E-01
400	5.623	3.26E-01
410	5.341	2.41E-01
420	5.11	1.77E-01
430	4.932	1.38E-01
440	4.79	1.12E-01
450	4.673	9.54E-02
460	4.572	7.91E-02
470	4.485	7.03E-02
480	4.412	5.98E-02
490	4.349	5.38E-02
500	4.289	4.86E-02
510	4.235	4.39E-02
520	4.187	3.95E-02
530	4.145	3.48E-02
540	4.103	2.99E-02
550	4.073	2.80E-02
560	4.038	2.66E-02
570	4.006	2.37E-02
580	3.977	2.19E-02
590	3.954	2.01E-02
600	3.931	1.85E-02
610	3.908	1.73E-02
620	3.888	1.68E-02
630	3.869	1.63E-02
640	3.851	1.47E-02
650	3.835	1.45E-02
660	3.817	1.36E-02
670	3.805	1.28E-02
680	3.791	1.21E-02
690	3.776	1.13E-02
700	3.765	1.06E-02
710	3.753	9.96E-03
720	3.741	9.33E-03
730	3.73	8.73E-03
740	3.719	8.16E-03
750	3.712	7.61E-03
760	3.701	7.10E-03
770	3.693	6.60E-03
780	3.684	6.13E-03
790	3.677	5.69E-03
800	3.669	5.27E-03
810	3.662	4.86E-03
820	3.655	4.48E-03
830	3.646	4.12E-03
840	3.641	3.78E-03
850	3.636	3.46E-03
860	3.628	3.16E-03
870	3.622	2.87E-03
880	3.617	2.60E-03
890	3.613	2.35E-03
900	3.61	2.11E-03
910	3.604	1.89E-03
920	3.598	1.68E-03
930	3.597	1.48E-03
940	3.59	1.31E-03
950	3.584	1.14E-03
960	3.584	9.87E-04
970	3.578	8.44E-04
980	3.582	7.15E-04
990	3.579	6.00E-04
1000	3.575	4.92E-04
1010	3.572	3.98E-04
1020	3.568	3.15E-04
1030	3.565	2.42E-04
1040	3.562	1.80E-04
1050	3.559	1.31E-04
1060	3.556	9.23E-05
1070	3.553	6.78E-05
1080	3.549	5.21E-05
1090	3.547	3.97E-05
1100	3.545	3.02E-05
1110	3.542	2.29E-05
1120	3.54	1.70E-05
1130	3.537	1.24E-05
1140	3.534	8.62E-06
1150	3.533	5.68E-06
1160	3.53	3.42E-06
1170	3.527	1.76E-06
1180	3.526	5.55E-07
1190	3.524	2.31E-07
1200	3.522	1.39E-07
1210	3.52	8.08E-08
1220	3.518	4.79E-08
1230	3.517	2.71E-08
1240	3.515	1.43E-08
1250	3.513	5.87E-09
1260	3.512	2.33E-09
1270	3.509	1.27E-09
1280	3.509	7.52E-10
1290	3.506	4.48E-10
1300	3.505	2.72E-10
1310	3.503	1.58E-10
1320	3.502	8.71E-11
1330	3.501	4.20E-11
1340	3.5	1.81E-11
1350	3.499	1.04E-11
1360	3.497	6.28E-12
1370	3.496	3.90E-12
1380	3.496	2.63E-12
1390	3.496	1.74E-12
1400	3.493	1.04E-12
1410	3.492	6.04E-13
1420	3.492	0
1430	3.49	0
1440	3.488	0
1450	3.487	0
1460	3.486	0
1470	3.486	0
1480	3.485	0
1490	3.483	0
1500	3.483	0
1510	3.482	0
1520	3.48	0
1530	3.479	0
1540	3.48	0
1550	3.479	0
1560	3.477	0
1570	3.476	0
1580	3.476	0
1590	3.476	0
1600	3.475	0
1610	3.474	0
1620	3.472	0
1630	3.472	0
1640	3.471	0
1650	3.47	0
1660	3.471	0
1670	3.471	0
1680	3.47	0
1690	3.477	0
1700	3.483	0
